Repository: Zeyad-Mustafa/two-photon-lithography

# Two-Photon Lithography (TPL) Control System
A comprehensive Python-based control and simulation framework for two-photon lithography fabrication, developed for advanced semiconductor nanofabrication research.

##  Overview

Two-photon lithography (TPL) is a cutting-edge additive manufacturing technique that enables the fabrication of complex 3D nanostructures with sub-micron resolution. This project provides:

- **Hardware Control**: Laser power, stage positioning, and exposure control
- **Design Tools**: CAD import, geometry processing, and toolpath generation
- **Simulation**: Physical modeling of two-photon absorption and polymerization
- **Optimization**: Automated parameter tuning for optimal fabrication results
- **Data Analysis**: Post-processing and characterization tools

##  Key Features

-  High-precision laser control with femtosecond pulse optimization
-  STL/CAD file import and automated slicing
-  Physics-based simulation of absorption and thermal effects
-  Real-time parameter optimization
-  Integrated data visualization and analysis
-  Optional GUI for interactive control
-  Extensive example library (photonic crystals, metamaterials, microfluidics)

##  Quick Start

# Clone the repository
git clone https://github.com/Zeyad-Mustafa/two-photon-lithography.git
cd two-photon-lithography

# Create virtual environment
python -m venv venv
source venv/bin/activate  # On Windows: venv\Scripts\activate

### Basic Usage

```python
from tpl.design import Geometry, PathPlanner
from tpl.core import ExposureEngine
from tpl.optimization import ParameterTuner

# Load or create geometry
geometry = Geometry.from_stl("designs/my_structure.stl")

# Generate toolpath
planner = PathPlanner(layer_height=0.5, hatch_distance=0.3)
toolpath = planner.generate(geometry)

# Configure exposure parameters
engine = ExposureEngine(
    laser_power=20,  # mW
    scan_speed=50000,  # µm/s
    pulse_frequency=80e6  # Hz
)

# Execute fabrication
engine.execute(toolpath)
```

### Software
- Python 3.8+
- NumPy, SciPy, Matplotlib
- PySerial (for hardware communication)
- Trimesh (for 3D geometry processing)
- PyYAML (for configuration)

### Hardware (Optional)
- Femtosecond laser (typical: 780 nm, <100 fs pulse width)
- High-NA objective (≥1.4 NA recommended)
- Piezo positioning stage (nm-level precision)
- Photoresist (e.g., IP-Dip, Ormocomp)

##  Documentation

Comprehensive documentation is available in the `docs/` directory:

- [Getting Started Guide](docs/getting_started.md)
- [Theory and Background](docs/theory/)
- [API Reference](docs/api_reference/)
- [Tutorials](docs/tutorials/)
- [Example Projects](docs/examples/)

##  Examples

Explore ready-to-use fabrication examples:

```bash

# Photonic crystal
python examples/photonic_crystals/woodpile_structure.py

# Microfluidic channel
python examples/microfluidics/channel_network.py

# Metamaterial structure
python examples/metamaterials/split_ring_resonator.py
```

## 🔧 Configuration

System parameters can be configured via YAML files in `configs/`:

```yaml

# configs/default_config.yaml
laser:
  wavelength: 780  # nm
  power_range: [1, 100]  # mW
  pulse_width: 80  # fs

stage:
  resolution: 1  # nm
  max_speed: 100000  # µm/s
  
photoresist:
  type: "IP-Dip"
  refractive_index: 1.52
```

##  Research Applications

This framework supports various nanofabrication applications:

- **Photonics**: Waveguides, photonic crystals, optical resonators
- **Metamaterials**: Negative index materials, chiral structures
- **Microfluidics**: Lab-on-chip devices, mixing chambers
- **Biomedical**: Tissue scaffolds, drug delivery systems
- **Mechanical**: MEMS devices, micromechanical structures

##  Project Structure

```
two-photon-lithography/
├── src/tpl/           # Core Python package
├── hardware/          # Hardware specs and firmware
├── examples/          # Fabrication examples
├── tests/             # Unit and integration tests
├── docs/              # Documentation
├── notebooks/         # Jupyter tutorials
└── configs/           # Configuration files
```

##  Resources

- [Two-Photon Lithography Overview](docs/theory/two_photon_absorption.md)
- [Hardware Setup Guide](hardware/README.md)
- [Material Database](materials/README.md)
- [Troubleshooting Guide](docs/tutorials/troubleshooting.md)

---

**Note**: This is an academic research project. Hardware control features require appropriate safety measures and equipment calibration.

File: configs/material_configs/ip_dip.yaml
# IP-Dip Photoresist Configuration
# =================================
#
# Material-specific configuration for Nanoscribe IP-Dip photoresist
# Optimized parameters based on experimental characterization
#
# Author: Zeyad Mustafa
# Date: December 2024
# BTU Cottbus-Senftenberg
# Version: 1.0

# Material Identification
# -----------------------
material:
  name: "IP-Dip"
  full_name: "IP-Dip Photoresist"
  manufacturer: "Nanoscribe GmbH"
  manufacturer_code: "IP-Dip"
  cas_number: "N/A"  # Proprietary formulation
  
  # Batch information (update for each batch)
  batch_number: "2024-10-15"
  manufacture_date: "2024-10-15"
  expiration_date: "2025-10-15"
  opened_date: "2024-11-01"  # Track when container opened
  
  # Product information
  catalog_number: "IP-DIP-10"
  package_size: 10  # mL
  cost_per_ml: 50   # EUR (approximate)

# Chemical Composition
# --------------------
composition:
  type: "negative_tone"  # Negative resist (exposed areas remain)
  base_chemistry: "acrylate"
  
  components:
    monomers:
      type: "multifunctional acrylates"
      concentration: 92  # wt% (approximate)
      functionality: "tri/tetra-functional"
      
    photoinitiator:
      type: "proprietary"
      concentration: 3   # wt% (approximate)
      tpa_cross_section: 120  # GM at 780 nm
      quantum_yield: 0.5  # radical generation efficiency
      
    additives:
      inhibitors: 0.01   # wt%
      stabilizers: 0.1   # wt%
      other: 4.89        # wt% (solvents, etc.)

# Physical Properties
# -------------------
physical:
  # State and appearance
  state: "liquid"
  color: "colorless to slightly yellow"
  transparency: "transparent"
  
  # Density
  density: 1.10       # g/cm³ at 20°C
  density_cured: 1.20 # g/cm³ (polymerized)
  
  # Viscosity
  viscosity: 50       # mPa·s at 20°C
  viscosity_temperature_dependence: -2.5  # mPa·s per °C
  
  # Thermal properties
  glass_transition_temp: 90  # °C (cured polymer)
  decomposition_temp: 250    # °C
  flash_point: 93            # °C
  
  # Surface properties
  surface_tension: 35        # mN/m at 20°C
  contact_angle_glass: 15    # degrees (good wetting)

# Optical Properties
# ------------------
optical:
  # Refractive index
  refractive_index:
    uncured: 1.48
    cured: 1.52
    wavelength_ref: 589  # nm (sodium D-line)
    temperature: 20      # °C
    
  # Wavelength-dependent RI (Cauchy coefficients)
  cauchy_coefficients:
    A: 1.50
    B: 0.01
    C: 0.0001
    # n(λ) = A + B/λ² + C/λ⁴ (λ in μm)
    
  # Transmission
  transmission:
    400nm: 0.85   # UV edge
    532nm: 0.98   # Visible
    633nm: 0.99
    780nm: 0.95   # Writing wavelength
    1550nm: 0.92  # IR
    
  # Absorption
  absorption_coefficient:
    single_photon_780nm: 0.1  # cm⁻¹ (very low)
    effective_tpa: 0.5        # cm/GW (two-photon)

# Two-Photon Lithography Properties
# ----------------------------------
tpl_properties:
  # Optimal laser parameters
  laser:
    optimal_wavelength: 780  # nm
    wavelength_range: [760, 820]  # nm (acceptable range)
    
  # Power characteristics
  power:
    threshold: 15        # mW (typical at sample)
    threshold_range: [12, 18]  # mW (batch variation)
    optimal_working: 20  # mW (1.3× threshold)
    maximum_safe: 40     # mW (avoid thermal damage)
    
    # Power vs feature size (empirical)
    # feature_width [nm] ≈ 150 + 15 × power [mW]
    power_to_width_slope: 15  # nm/mW
    minimum_width_offset: 150 # nm
    
  # Speed characteristics
  speed:
    minimum: 10000       # μm/s
    optimal: 50000       # μm/s
    maximum: 120000      # μm/s
    
    # Speed vs quality
    high_quality_max: 60000    # μm/s
    production_speed: 80000    # μm/s
    
  # Resolution
  resolution:
    lateral_typical: 200      # nm
    lateral_optimal: 150      # nm (best conditions)
    axial_typical: 600        # nm
    axial_optimal: 500        # nm
    
  # Dose characteristics
  dose:
    threshold_dose: 50        # mJ/cm²
    optimal_dose: 70          # mJ/cm²
    saturation_dose: 200      # mJ/cm²
    
  # Voxel dimensions (at optimal power)
  voxel:
    lateral: 250        # nm (FWHM)
    axial: 700          # nm (FWHM)

# Fabrication Parameters
# ----------------------
fabrication:
  # Recommended settings for different applications
  standard:
    power: 20           # mW
    speed: 50000        # μm/s
    layer_height: 0.3   # μm
    hatch_distance: 0.5 # μm
    description: "General purpose fabrication"
    
  high_resolution:
    power: 18
    speed: 30000
    layer_height: 0.2
    hatch_distance: 0.3
    description: "Maximum resolution (200 nm features)"
    
  high_speed:
    power: 28
    speed: 100000
    layer_height: 0.5
    hatch_distance: 0.7
    description: "Fast fabrication (larger structures)"
    
  photonic_structures:
    power: 20
    speed: 60000
    layer_height: 1.0
    hatch_distance: 0.4
    description: "Woodpile, gratings, etc."
    
  mechanical_structures:
    power: 25
    speed: 40000
    layer_height: 0.4
    hatch_distance: 0.6
    description: "High strength, robust"
    
  # First layer (adhesion layer)
  first_layer:
    power_multiplier: 1.3   # +30% power
    speed_multiplier: 0.5   # Half speed
    dwell_time: 100         # ms additional

# Development Process
# -------------------
development:
  # Primary development
  primary:
    developer: "PGMEA"
    developer_full_name: "Propylene Glycol Monomethyl Ether Acetate"
    time: 20            # minutes
    temperature: 22     # °C
    agitation: "gentle" # "none", "gentle", "moderate", "vigorous"
    agitation_frequency: 0.1  # Hz (gentle swirling)
    
    # Time vs structure size
    # Larger structures need longer development
    time_per_100um: 5   # minutes per 100 μm structure dimension
    
  # Rinsing
  rinse:
    solvent: "IPA"
    solvent_full_name: "Isopropanol"
    time_per_rinse: 2   # minutes
    number_of_rinses: 2
    fresh_solvent: true  # Use fresh IPA for each rinse
    
  # Alternative developers (if PGMEA unavailable)
  alternatives:
    - name: "Acetone"
      time: 10          # minutes (faster but harsher)
      caution: "May damage delicate structures"
      
    - name: "MIBK:IPA (1:3)"
      time: 25
      caution: "Slower but gentler"

# Drying Process
# --------------
drying:
  # Critical point drying (REQUIRED for high aspect ratios)
  critical_point:
    required_for: "aspect_ratio > 5:1"
    co2_pressure: 73    # bar (critical point)
    co2_temperature: 31 # °C (critical point)
    exchange_cycles: 10 # solvent to CO₂
    venting_rate: 1     # bar/minute
    total_time: 120     # minutes
    
  # Air drying (only for low aspect ratio)
  air:
    maximum_aspect_ratio: "3:1"
    method: "slow evaporation"
    time: 60            # minutes
    temperature: 22     # °C
    humidity: 40        # % RH
    caution: "Risk of collapse for delicate structures"

# Post-Processing
# ---------------
post_processing:
  # UV post-cure
  uv_cure:
    recommended: true
    lamp_type: "broadband UV"
    wavelength_range: [320, 400]  # nm
    intensity: 20       # mW/cm²
    time: 20            # minutes
    atmosphere: "air"
    
    effects:
      conversion_increase: 25  # % (from ~70% to ~95%)
      hardness_increase: 30    # %
      shrinkage: 2      # % additional
      
  # Thermal annealing (optional)
  thermal_anneal:
    recommended: false
    temperature: 150    # °C
    time: 60            # minutes
    atmosphere: "nitrogen"
    effects:
      stress_relief: 50 # %
      shrinkage: 3      # % additional
      mechanical_improvement: 20  # %

# Mechanical Properties
# ---------------------
mechanical:
  # As-fabricated (after development + CPD)
  as_fabricated:
    youngs_modulus: 3.5   # GPa
    tensile_strength: 60  # MPa
    elongation_at_break: 5  # %
    hardness: 0.2         # GPa (nanoindentation)
    
  # After UV post-cure
  post_cured:
    youngs_modulus: 4.5   # GPa (+29%)
    tensile_strength: 80  # MPa (+33%)
    elongation_at_break: 4  # % (more brittle)
    hardness: 0.3         # GPa (+50%)

# Shrinkage Behavior
# ------------------
shrinkage:
  # Polymerization shrinkage
  polymerization:
    volumetric: 12      # %
    lateral: 4          # %
    axial: 8            # %
    anisotropy_factor: 2.0  # axial/lateral
    
  # Development shrinkage
  development:
    volumetric: 2       # %
    
  # Post-cure shrinkage
  post_cure:
    uv_only: 2          # %
    thermal: 3          # %
    
  # Total shrinkage
  total:
    volumetric: 16      # % (polymerization + development + post-cure)
    lateral: 5          # %
    axial: 11           # %
    
  # Compensation strategy
  compensation:
    recommended: true
    scale_factor_xy: 1.05   # 5% expansion in CAD
    scale_factor_z: 1.11    # 11% expansion in CAD

# Chemical Resistance
# -------------------
chemical_resistance:
  # After full cure
  excellent:
    - "Water"
    - "Ethanol"
    - "Isopropanol"
    - "Dilute acids (pH > 3)"
    - "Dilute bases (pH < 11)"
    
  good:
    - "Acetone (short exposure)"
    - "Toluene (short exposure)"
    - "MEK"
    
  poor:
    - "Concentrated acids"
    - "Concentrated bases"
    - "Chlorinated solvents"
    - "Strong oxidizers"

# Thermal Stability
# -----------------
thermal:
  continuous_use_temperature: 80  # °C
  short_term_max: 120            # °C (< 1 hour)
  glass_transition: 90           # °C
  degradation_onset: 250         # °C
  coefficient_thermal_expansion: 80  # ppm/K

# Storage and Handling
# --------------------
storage:
  # Storage conditions
  temperature: 4      # °C (refrigerator)
  temperature_range: [2, 8]  # °C (acceptable)
  light: "dark"       # Protect from light
  container: "amber glass bottle"
  atmosphere: "air"   # No special atmosphere needed
  
  # Shelf life
  unopened: 12        # months
  opened: 3           # months
  working_life: 8     # hours (once dispensed)
  
  # Before use
  equilibration_time: 30  # minutes (bring to room temp)
  mixing_required: true
  mixing_method: "gentle inversion"
  filtering: "optional"
  filter_size: 0.45   # μm (if filtering)

# Safety Information
# ------------------
safety:
  # Hazard classification
  hazard_statements:
    - "H315: Causes skin irritation"
    - "H317: May cause allergic skin reaction"
    - "H319: Causes serious eye irritation"
    
  precautionary_statements:
    - "P280: Wear protective gloves/eye protection"
    - "P302+P352: IF ON SKIN: Wash with plenty of water"
    - "P305+P351+P338: IF IN EYES: Rinse cautiously with water"
    - "P333+P313: If skin irritation occurs: Get medical advice"
    
  # Personal protective equipment
  ppe:
    gloves: "nitrile"   # NOT latex (acrylates penetrate)
    eye_protection: "safety goggles"
    lab_coat: "required"
    ventilation: "fume hood recommended"
    
  # First aid
  first_aid:
    skin_contact: "Wash with soap and water for 15 minutes"
    eye_contact: "Rinse with water for 15 minutes, seek medical attention"
    ingestion: "Do not induce vomiting, seek medical attention"
    inhalation: "Move to fresh air"
    
  # Disposal
  disposal:
    method: "Cure with UV light, dispose as solid waste"
    uncured_waste: "Chemical waste - follow institutional protocols"
    contaminated_materials: "Chemical waste"

# Quality Control
# ---------------
quality_control:
  # Tests before use
  pre_use_checks:
    - "Visual inspection (color, clarity)"
    - "Expiration date"
    - "Storage temperature log"
    - "Test structure fabrication"
    
  # Acceptance criteria
  acceptance:
    color: "colorless to pale yellow"
    clarity: "no precipitates or cloudiness"
    viscosity_deviation: 10  # % from specification
    test_structure_success: true
    
  # Performance metrics
  metrics:
    resolution_test: "200 nm lines"
    adhesion_test: "Tape test"
    mechanical_test: "Gentle probe"

# Troubleshooting Guide
# ---------------------
troubleshooting:
  poor_polymerization:
    causes:
      - "Expired or degraded resist"
      - "Insufficient power"
      - "Oxygen inhibition"
    solutions:
      - "Use fresh batch"
      - "Increase power by 20-30%"
      - "Work under nitrogen or use oil immersion"
      
  poor_adhesion:
    causes:
      - "Contaminated substrate"
      - "No adhesion promoter"
      - "Under-exposed first layer"
    solutions:
      - "Clean substrate thoroughly"
      - "Apply silane coupling agent"
      - "Increase first layer dose by 50%"
      
  excessive_shrinkage:
    causes:
      - "Normal behavior for IP-Dip"
    solutions:
      - "Use shrinkage compensation in CAD"
      - "Consider Ormocomp for lower shrinkage"
      
  structure_collapse:
    causes:
      - "Air drying high aspect ratio"
      - "Under-polymerization"
    solutions:
      - "Use critical point drying"
      - "Increase exposure dose"

# Performance Benchmarks
# ----------------------
benchmarks:
  # Resolution test (optimal conditions)
  resolution_test:
    line_width: 180     # nm (minimum reliably achieved)
    line_spacing: 250   # nm (minimum gap)
    aspect_ratio: 20    # maximum (height:width)
    
  # Speed test
  speed_test:
    structure_size: "50 × 50 × 50 μm"
    fabrication_time: 25  # minutes
    voxel_rate: 5e7     # voxels/second
    
  # Quality metrics
  quality:
    surface_roughness: 20  # nm RMS
    dimensional_accuracy: 100  # nm
    reproducibility: 3  # % variation

# References and Citations
# ------------------------
references:
  - "Nanoscribe IP-Dip Technical Datasheet"
  - "Ovsianikov et al., ACS Nano 2, 2257 (2008)"
  - "LaFratta et al., Angew. Chem. 46, 6238 (2007)"

# Notes
# -----
notes: |
  IP-Dip is the gold standard photoresist for two-photon lithography.
  
  ADVANTAGES:
  - Excellent resolution (< 200 nm)
  - High sensitivity (low threshold power)
  - Fast writing speed possible
  - Well-characterized and documented
  - Commercial support available
  
  DISADVANTAGES:
  - Expensive (~50 EUR/mL)
  - Moderate shrinkage (12%)
  - Requires careful storage
  - Limited shelf life once opened
  
  BEST FOR:
  - High-resolution structures
  - Photonic crystals
  - Prototype development
  - Research applications
  
  For large structures or production, consider IP-S (lower cost, faster)
  For low shrinkage, consider Ormocomp (<5% shrinkage)

# Configuration metadata
config_version: "1.0"
last_modified: "2024-12-09"
modified_by: "Zeyad Mustafa"
validated: true
validation_date: "2024-12-09"

File: configs/material_configs/ormocomp.yaml
# Ormocomp Hybrid Polymer Configuration
# ======================================
#
# Material-specific configuration for Ormocomp (ORMOCER) photoresist
# Inorganic-organic hybrid material with excellent thermal and mechanical properties
#
# Author: Zeyad Mustafa
# Date: December 2024
# BTU Cottbus-Senftenberg
# Version: 1.0

# Material Identification
# -----------------------
material:
  name: "Ormocomp"
  full_name: "Ormocomp Hybrid Polymer"
  alternative_names: ["ORMOCER", "Ceramic Hybrid Polymer"]
  manufacturer: "Micro Resist Technology GmbH"
  manufacturer_code: "Ormocomp"
  
  # Batch information
  batch_number: "2024-09-20"
  manufacture_date: "2024-09-20"
  expiration_date: "2025-09-20"
  opened_date: "2024-10-15"
  
  # Product information
  catalog_number: "7000.500"
  package_size: 100   # mL
  cost_per_ml: 8      # EUR (much cheaper than IP-Dip!)

# Chemical Composition
# --------------------
composition:
  type: "negative_tone"
  base_chemistry: "inorganic_organic_hybrid"
  
  # Hybrid structure
  structure:
    inorganic_backbone: "Si-O network"
    organic_groups: "methacrylate functional"
    crosslinking: "both inorganic and organic"
    
  components:
    hybrid_monomers:
      concentration: 60  # wt%
      type: "alkoxysilanes with polymerizable groups"
      
    organic_monomers:
      concentration: 30  # wt%
      type: "methacrylates"
      
    photoinitiator:
      concentration: 2   # wt%
      type: "radical photoinitiator"
      
    solvent:
      concentration: 8   # wt%
      type: "proprietary"

# Physical Properties
# -------------------
physical:
  state: "liquid"
  color: "slightly yellow"
  transparency: "transparent"
  
  # Density
  density: 1.18       # g/cm³ at 20°C (uncured)
  density_cured: 1.24 # g/cm³ (fully cured)
  
  # Viscosity (higher than IP-Dip!)
  viscosity: 150      # mPa·s at 20°C
  viscosity_range: [100, 200]  # varies with temperature
  viscosity_temperature_coeff: -5  # mPa·s per °C
  
  # Thermal properties
  glass_transition_temp: 180  # °C (much higher than IP-Dip!)
  decomposition_temp: 350     # °C (excellent thermal stability)
  flash_point: 80             # °C
  
  # Surface properties
  surface_tension: 28         # mN/m at 20°C
  contact_angle_glass: 20     # degrees

# Optical Properties
# ------------------
optical:
  # Refractive index
  refractive_index:
    uncured: 1.48
    cured_after_softbake: 1.51
    fully_cured: 1.52
    wavelength_ref: 589  # nm
    temperature: 20      # °C
    
  # Transmission (excellent transparency!)
  transmission:
    400nm: 0.90
    532nm: 0.98
    633nm: 0.99
    780nm: 0.95
    1550nm: 0.93
    
  # Very low birefringence (good for optics)
  birefringence: 0.002  # Δn

# Two-Photon Lithography Properties
# ----------------------------------
tpl_properties:
  # Optimal laser parameters
  laser:
    optimal_wavelength: 780  # nm
    wavelength_range: [750, 850]  # nm
    
  # Power characteristics (less sensitive than IP-Dip)
  power:
    threshold: 25        # mW (higher than IP-Dip!)
    threshold_range: [22, 28]
    optimal_working: 30  # mW
    maximum_safe: 50     # mW
    
  # Speed characteristics (slower than IP-Dip)
  speed:
    minimum: 10000
    optimal: 50000       # μm/s
    maximum: 80000       # μm/s (lower than IP-Dip)
    high_quality_max: 50000
    
  # Resolution (slightly lower than IP-Dip)
  resolution:
    lateral_typical: 300      # nm
    lateral_optimal: 250      # nm
    axial_typical: 800        # nm
    axial_optimal: 600        # nm
    
  # Voxel dimensions
  voxel:
    lateral: 350        # nm
    axial: 850          # nm

# Fabrication Parameters
# ----------------------
fabrication:
  standard:
    power: 30
    speed: 50000
    layer_height: 0.5
    hatch_distance: 0.6
    description: "Standard Ormocomp fabrication"
    
  high_resolution:
    power: 26
    speed: 35000
    layer_height: 0.3
    hatch_distance: 0.4
    description: "Best resolution for Ormocomp"
    
  optical_components:
    power: 28
    speed: 40000
    layer_height: 0.5
    hatch_distance: 0.5
    description: "Low shrinkage optical elements"
    
  thick_structures:
    power: 32
    speed: 60000
    layer_height: 1.0
    hatch_distance: 0.8
    description: "Large, robust structures"
    
  # First layer
  first_layer:
    power_multiplier: 1.4   # +40% (needs more for hybrid)
    speed_multiplier: 0.4   # 40% speed
    dwell_time: 150         # ms

# Processing Requirements
# -----------------------
processing:
  # IMPORTANT: Ormocomp requires thermal processing!
  thermal_processing_required: true
  
  # Soft bake (REQUIRED before development)
  soft_bake:
    temperature: 95     # °C
    time: 5             # minutes
    ramp_rate: 2        # °C/min
    atmosphere: "air"
    purpose: "Partial cure, enables development"
    essential: true
    
  # Hard bake (optional but recommended)
  hard_bake:
    temperature: 150    # °C
    time: 30            # minutes
    ramp_rate: 2        # °C/min
    atmosphere: "air"
    purpose: "Complete cure, max properties"
    recommended: true

# Development Process
# -------------------
development:
  # Primary development (use Ormodev!)
  primary:
    developer: "Ormodev"
    developer_full_name: "Ormocomp Developer"
    manufacturer: "Micro Resist Technology"
    time: 25            # minutes (longer than IP-Dip!)
    temperature: 22     # °C
    agitation: "gentle"
    
    # Alternative developers
    alternative_1: "PGMEA"
    alternative_1_time: 30  # minutes
    
  # Rinsing
  rinse:
    solvent: "IPA"
    time_per_rinse: 3   # minutes (longer than IP-Dip)
    number_of_rinses: 3 # one more rinse
    final_rinse: "DI water"  # optional

# Drying Process
# --------------
drying:
  # Critical point drying
  critical_point:
    required_for: "aspect_ratio > 8:1"
    parameters_same_as_ip_dip: true
    
  # Air drying (more robust than IP-Dip)
  air:
    maximum_aspect_ratio: "5:1"  # Better than IP-Dip!
    method: "slow evaporation"
    success_rate: "higher than IP-Dip"

# Post-Processing
# ---------------
post_processing:
  # UV post-cure (optional for Ormocomp)
  uv_cure:
    recommended: false  # Thermal cure is primary
    time: 15
    
  # Thermal post-cure (RECOMMENDED)
  thermal_cure:
    recommended: true
    temperature: 150    # °C
    time: 30            # minutes
    atmosphere: "air"
    effects:
      conversion_increase: 15  # %
      hardness_increase: 40    # %
      thermal_stability: "significantly improved"

# Mechanical Properties
# ---------------------
mechanical:
  # After soft bake + development
  soft_baked:
    youngs_modulus: 2.5   # GPa
    tensile_strength: 50  # MPa
    
  # After hard bake (EXCELLENT!)
  hard_baked:
    youngs_modulus: 3.0   # GPa
    tensile_strength: 75  # MPa
    elongation_at_break: 7  # %
    hardness: 0.25        # GPa
    
  # Comparison to IP-Dip
  vs_ip_dip:
    higher_temperature_stability: true
    better_chemical_resistance: true
    slightly_lower_modulus: true

# Shrinkage Behavior (MAJOR ADVANTAGE!)
# --------------------------------------
shrinkage:
  # Polymerization shrinkage (MUCH LOWER!)
  polymerization:
    volumetric: 5       # % (vs 12% for IP-Dip)
    lateral: 2          # %
    axial: 3            # %
    
  # Development shrinkage
  development:
    volumetric: 1       # %
    
  # Post-cure shrinkage
  soft_bake: 1          # %
  hard_bake: 2          # %
    
  # Total shrinkage
  total:
    volumetric: 9       # % (vs 16% for IP-Dip!)
    lateral: 3          # %
    axial: 6            # %
    
  # Compensation strategy
  compensation:
    recommended: true
    scale_factor_xy: 1.03   # 3% expansion
    scale_factor_z: 1.06    # 6% expansion
    
  # Key advantage
  advantage: "Much better dimensional stability than pure organic resists"

# Chemical Resistance (EXCELLENT!)
# ---------------------------------
chemical_resistance:
  # Superior to IP-Dip due to Si-O backbone
  excellent:
    - "Water (even hot)"
    - "Alcohols"
    - "Weak acids (pH > 2)"
    - "Weak bases (pH < 12)"
    - "Organic solvents (after full cure)"
    
  good:
    - "Acetone"
    - "Toluene"
    - "MEK"
    - "THF"
    
  resistant_to:
    - "Thermal cycling"
    - "UV exposure"
    - "Oxidation"

# Thermal Stability (MAJOR ADVANTAGE!)
# -------------------------------------
thermal:
  continuous_use_temperature: 150  # °C (vs 80°C for IP-Dip!)
  short_term_max: 200              # °C
  glass_transition: 180            # °C
  degradation_onset: 350           # °C (excellent!)
  coefficient_thermal_expansion: 50  # ppm/K (lower than IP-Dip)
  
  applications:
    - "High temperature sensors"
    - "Thermal cycling devices"
    - "Automotive applications"
    - "Aerospace components"

# Storage and Handling
# --------------------
storage:
  temperature: 4      # °C
  temperature_range: [2, 8]
  light: "dark"
  container: "amber glass bottle"
  
  # Shelf life
  unopened: 12        # months
  opened: 6           # months (longer than IP-Dip!)
  working_life: 24    # hours (more stable)
  
  # Before use
  equilibration_time: 60  # minutes (higher viscosity)
  mixing_required: true
  mixing_method: "gentle stirring"
  filtering_recommended: true
  filter_size: 0.45   # μm

# Safety Information
# ------------------
safety:
  # Similar to IP-Dip but contains siloxanes
  hazard_statements:
    - "H315: Causes skin irritation"
    - "H319: Causes serious eye irritation"
    - "H317: May cause allergic skin reaction"
    - "H335: May cause respiratory irritation"
    
  ppe:
    gloves: "nitrile"
    eye_protection: "safety goggles"
    respiratory: "fume hood recommended during heating"
    lab_coat: "required"
    
  # Thermal processing safety
  heating_precautions:
    - "Use well-ventilated area"
    - "Avoid breathing vapors during baking"
    - "Hot samples - handle with care"

# Advantages vs IP-Dip
# --------------------
advantages:
  dimensional_stability:
    shrinkage_reduction: 44  # % less shrinkage
    description: "Much better for precision optical components"
    
  thermal_stability:
    temperature_increase: 88  # % higher use temperature
    description: "Enables high-temperature applications"
    
  chemical_resistance:
    improvement: "significant"
    description: "Better solvent and environmental resistance"
    
  cost:
    cost_reduction: 84  # % cheaper per mL
    description: "Much more economical for large structures"
    
  shelf_life:
    improvement: "2× longer when opened"

# Disadvantages vs IP-Dip
# -----------------------
disadvantages:
  sensitivity:
    threshold_increase: 67  # % higher power needed
    description: "Less sensitive, requires more power"
    
  resolution:
    reduction: 25     # % larger minimum features
    description: "Not ideal for sub-200nm features"
    
  processing_complexity:
    thermal_steps: 2  # soft bake + hard bake
    description: "Requires hot plate/oven"
    
  speed:
    max_speed_reduction: 33  # % slower maximum speed
    description: "Longer fabrication times"
    
  viscosity:
    increase: 200     # % higher viscosity
    description: "More difficult to dispense and handle"

# Best Applications
# -----------------
best_for:
  - "Optical components (lenses, waveguides)"
  - "High-temperature devices"
  - "Precision mechanical parts"
  - "Large structures (cost effective)"
  - "Harsh environment applications"
  - "Production runs (more economical)"
  
avoid_for:
  - "Sub-200nm features (use IP-Dip)"
  - "Ultra-high aspect ratios (>15:1)"
  - "Applications without thermal processing capability"

# Processing Workflow Summary
# ---------------------------
workflow:
  step_1: "Fabrication (30 mW, 50k μm/s)"
  step_2: "Soft bake (95°C, 5 min) - ESSENTIAL"
  step_3: "Development (Ormodev, 25 min)"
  step_4: "Rinse (IPA, 3× 3 min)"
  step_5: "Dry (CPD or careful air dry)"
  step_6: "Hard bake (150°C, 30 min) - RECOMMENDED"
  step_7: "Characterization"
  
  total_time: "~2 hours (vs 1 hour for IP-Dip)"
  complexity: "Higher (thermal steps)"
  result: "Superior thermal and dimensional stability"

# Quality Control
# ---------------
quality_control:
  pre_use_checks:
    - "Viscosity check (should pour slowly)"
    - "Color (pale yellow acceptable)"
    - "No phase separation"
    - "Expiration date"
    
  process_verification:
    - "Soft bake temperature verification"
    - "Development time optimization"
    - "Hard bake completion check"
    
  post_fabrication:
    - "Dimensional accuracy measurement"
    - "Surface quality inspection"
    - "Mechanical probe test"
    - "Thermal cycling test (if applicable)"

# Troubleshooting
# ---------------
troubleshooting:
  structures_wash_away:
    cause: "No soft bake before development"
    solution: "ALWAYS soft bake at 95°C for 5 min"
    
  poor_resolution:
    cause: "Insufficient power or too fast speed"
    solution: "Increase power to 30-35 mW, reduce speed"
    
  cracking_during_baking:
    cause: "Too fast temperature ramp"
    solution: "Use 2°C/min ramp rate, avoid thermal shock"
    
  sticky_surface:
    cause: "Incomplete cure"
    solution: "Perform hard bake at 150°C for 30 min"

# References
# ----------
references:
  - "Micro Resist Technology Ormocomp Datasheet"
  - "Houbertz et al., Thin Solid Films 442, 194 (2003)"
  - "Serbin et al., Opt. Lett. 28, 301 (2003)"

# Notes
# -----
notes: |
  Ormocomp is the best choice when dimensional accuracy and thermal
  stability are critical, despite requiring more complex processing.
  
  KEY FEATURES:
  - Very low shrinkage (<5% vs 12% for IP-Dip)
  - Excellent thermal stability (>150°C continuous use)
  - Superior chemical resistance
  - Much more economical
  - Hybrid inorganic-organic structure
  
  TRADE-OFFS:
  - Requires thermal processing (hot plate needed)
  - Lower sensitivity (higher power required)
  - Slightly lower resolution
  - Higher viscosity (harder to handle)
  
  IDEAL FOR:
  - Optical components (lenses, diffractive elements)
  - MEMS devices
  - High-temperature applications
  - Production (cost-effective)
  - Research requiring dimensional precision

config_version: "1.0"
last_modified: "2024-12-09"
modified_by: "Zeyad Mustafa"
validated: true
validation_date: "2024-12-09"
